Repository: SimonEnsemble/COF-sensor-array

# Conductive covalent organic frameworks as chemiresistive sensor arrays for the detection and differentiation of gasotransmitters 
:rocket: this repo contains data and code to reproduce the results for:
> Georganna Benedetto, Robert M. Stolz, Zheng Meng, Elissa Shehayeb, Colin T. Morrell, Yu Man Chan, Gbenga Fabusola, Nikolaus Elsaesser, Cory M. Simon, and Katherine A. Mirica "Conductive covalent organic frameworks as chemiresistive sensor arrays for the detction and differentiation of gasotransmitters"

we describe the sequence of steps we took to make our paper reproducible. the output of each step is saved as a file, so you can start at any step.

## required software
required software/packages:
* [Python 3](https://www.python.org/downloads/) version 3.8 or newer
* [Jupyter Notebook](https://jupyter.org/)

## the sensor array response dataset
we obtained the dataset of the response of sensors to gases from experimental collaboration from Dartmouth College led by Dr. Katherine A. Mirica.

## analysis
we run the PCA and performed supervised learning on the sensor array dataset using `sensor_response.ipynb`.

## overview of directories
- `Raw_sensing_data`: contains Microsoft Excel raw response files of sensors to gases at specific carrier at different concentration level [ppm]
- `responses`: contain visualization of the response of sensors to every single experiments (ppm of gas carried in a carrier gas) with the features extracted

File: responses.csv
cof,gas,carrier,rep_id,slope,saturation,auc
Co-COF-DC-8,CO,air_dry,0,0.008675080722627323,3.3665237044411134,3582.1259367241273
Co-COF-DC-8,CO,air_humid,0,-0.6093857073448807,-3.2839514195786372,-2734.06832659822
Co-COF-DC-8,CO,air_humid,1,-0.3562643031811888,-1.879230011782974,123.76783090848284
Co-COF-DC-8,CO,air_humid,2,-0.4398530508150645,-2.252321828011408,967.5729966000017
Co-COF-DC-8,CO,air_humid,3,-0.4271963457481042,-7.51331624793415,-11470.975959441683
Co-COF-DC-8,CO,N2_humid,0,-0.05851055770413505,6.697824173463395,8382.492955657719
Ni-COF-DC-8,CO,air_dry,0,0.0,1.1821046110701212,153.2684846940216
Ni-COF-DC-8,CO,N2_humid,0,-0.09909682130014431,8.964794555080942,13756.612093609941
Co-COF-DC-8,H2S,air_dry,0,0.9642523064693754,91.8444401127874,210738.083060761
Co-COF-DC-8,H2S,air_dry,1,0.8582630418467757,89.0100326843047,199053.25350805407
Co-COF-DC-8,H2S,air_dry,2,1.2795903196782432,93.36840251511913,218170.75280317588
Co-COF-DC-8,H2S,air_humid,0,0.592779726885018,87.91554317888168,195981.09962587283
Co-COF-DC-8,H2S,air_humid,1,0.6202566675844194,90.93024310544362,204442.7506658088
Co-COF-DC-8,H2S,air_humid,2,0.6856947516272554,94.65677242463832,213506.42380664306
Co-COF-DC-8,H2S,air_humid,3,0.583545991101444,91.70431838407211,204112.96953936724
Co-COF-DC-8,H2S,N2_dry,0,0.23750937575366135,71.41469302633526,131755.31518869352
Co-COF-DC-8,H2S,N2_dry,1,0.282799790528147,80.21725179817642,152808.31960747612
Co-COF-DC-8,H2S,N2_dry,2,0.1533424705500061,53.423820002251915,94877.52857431157
Co-COF-DC-8,H2S,N2_dry,3,0.14152978113841494,42.73254394021625,78098.41578690559
Co-COF-DC-8,H2S,N2_dry,4,0.9715803980210308,92.73821608107377,210954.72038507857
Co-COF-DC-8,H2S,N2_humid,0,0.9768509494273565,88.21007352729845,209007.03106587532
Co-COF-DC-8,H2S,N2_humid,1,0.9547610718611489,97.7350306847448,229536.14852561257
Co-COF-DC-8,H2S,N2_humid,2,1.070484223544352,97.57234977457566,230824.5614883398
Co-COF-DC-8,H2S,N2_humid,3,0.8734869850348241,97.44528570927564,226905.98692361382
Cu-COF-DC-8,H2S,air_dry,0,1.6776066236667388,100.16029864285967,241723.8886419699
Cu-COF-DC-8,H2S,air_dry,1,1.4257961032232804,99.92244851071219,244152.272025501
Cu-COF-DC-8,H2S,air_dry,2,1.225459889563893,100.04217463523752,243007.23352050892
Cu-COF-DC-8,H2S,air_dry,3,1.4139144019201477,99.22261771263894,239705.57772069253
Cu-COF-DC-8,H2S,air_humid,0,0.8126213154680807,94.19064252288523,223284.7753648352
Cu-COF-DC-8,H2S,air_humid,1,1.235354303456954,99.40638770818612,239640.34864246513
Cu-COF-DC-8,H2S,air_humid,2,1.458050766513861,99.4177760756536,245018.21571520128
Cu-COF-DC-8,H2S,air_humid,3,1.295295432755481,99.49663656595156,241229.81793071507
Cu-COF-DC-8,H2S,N2_dry,0,1.4343525275058666,99.22812673023414,242457.33847425843
Cu-COF-DC-8,H2S,N2_dry,1,1.2907335701019063,99.18052976351896,241631.6123576034
Cu-COF-DC-8,H2S,N2_dry,2,1.394617507844851,99.43023169758042,244631.00521425862
Cu-COF-DC-8,H2S,N2_dry,3,0.5910085443140535,91.3062850555166,204798.74657371367
Cu-COF-DC-8,H2S,N2_dry,4,0.7944206768628581,94.10621201650825,215668.6680938637
Cu-COF-DC-8,H2S,N2_humid,0,1.0579324818852784,100.08901924713761,242883.07695748293
Cu-COF-DC-8,H2S,N2_humid,1,1.3900791715214993,100.04173180223229,243722.1763901977
Cu-COF-DC-8,H2S,N2_humid,2,1.8504074520635867,100.20108899155518,250452.6467330702
Cu-COF-DC-8,H2S,N2_humid,3,1.5945292641271605,100.14610485921148,249244.2226467745
Fe-COF-DC-8,H2S,N2_dry,0,0.4610688340017219,69.0593193820127,153914.47494486228
Fe-COF-DC-8,H2S,N2_dry,1,0.5050322224093939,71.55839759137939,160429.90182569754
Fe-COF-DC-8,H2S,N2_dry,2,0.4823563141581711,70.93158422264861,158377.93666481882
Fe-COF-DC-8,H2S,N2_dry,3,0.44922916671883173,68.21560205753237,150771.81076806644
Ni-COF-DC-8,H2S,air_dry,0,0.6116338802723723,93.3544636146941,209426.41762625432
Ni-COF-DC-8,H2S,air_dry,1,0.605456010191128,92.61437617250772,207749.72726417525
Ni-COF-DC-8,H2S,air_dry,2,1.0160301363507407,98.76795128932419,237147.98756672375
Ni-COF-DC-8,H2S,air_humid,0,0.6492186604024146,99.23307503177183,220112.77317092422
Ni-COF-DC-8,H2S,air_humid,1,0.6516460125031545,99.27711335524843,220208.59877542325
Ni-COF-DC-8,H2S,air_humid,2,0.6307038390787114,99.31796648753321,220062.78811419356
Ni-COF-DC-8,H2S,N2_dry,0,0.16228982900310338,77.20290136370322,152244.81600092346
Ni-COF-DC-8,H2S,N2_dry,1,0.188554480914036,23.3632449294901,48494.16475580957
Ni-COF-DC-8,H2S,N2_dry,2,0.18198407055392182,75.07763689417374,148174.60389356472
Ni-COF-DC-8,H2S,N2_dry,3,0.593152841282682,97.62801830044357,220291.81792309377
Ni-COF-DC-8,H2S,N2_dry,4,0.6175592099873649,97.47732480706105,219613.5015053327
Ni-COF-DC-8,H2S,N2_humid,0,0.7758829134034202,97.3032307520823,219214.69531010656
Ni-COF-DC-8,H2S,N2_humid,1,0.7781422858702383,98.75097907788206,223016.76662074437
Ni-COF-DC-8,H2S,N2_humid,2,0.7618060446302771,98.56702055399168,221458.30219888577
Ni-COF-DC-8,H2S,N2_humid,3,0.7549871830071997,99.13180774868866,224387.9271819105
Co-COF-DC-8,NH3,air_dry,0,0.32242901791749284,34.54175715017885,60568.30496689379
Co-COF-DC-8,NH3,air_dry,1,0.29549190884174875,31.004338737012734,52393.08446885612
Co-COF-DC-8,NH3,air_dry,2,0.4224039111738372,42.27569089588322,78917.74553888658
Co-COF-DC-8,NH3,air_dry,3,0.26308829970125036,38.02632206705244,68161.19706790437
Co-COF-DC-8,NH3,air_humid,0,-0.9396279161078064,54.70191999645454,103575.80209550443
Co-COF-DC-8,NH3,air_humid,1,-0.8357884848765051,49.95532808893596,94788.4703918094
Co-COF-DC-8,NH3,air_humid,2,-0.9153609424584885,51.08804825013025,97616.74236463514
Co-COF-DC-8,NH3,air_humid,3,-0.9709920987461558,55.91740619348839,106282.48427839138
Co-COF-DC-8,NH3,air_humid,4,-1.064483986688716,55.59564212883434,106152.89038815763
Co-COF-DC-8,NH3,N2_dry,0,2.829392056625453,82.95716406142441,190146.4265036377
Co-COF-DC-8,NH3,N2_dry,1,2.8005289197072982,88.01964493255456,206185.74973160293
Co-COF-DC-8,NH3,N2_dry,2,2.960686008679928,89.87052937943085,211179.89900819745
Co-COF-DC-8,NH3,N2_dry,3,2.738622645115568,89.49059342210913,208427.58958564364
Co-COF-DC-8,NH3,N2_dry,4,-0.19136615505945082,25.625229617427614,36767.644059175254
Co-COF-DC-8,NH3,N2_humid,0,-0.33118007693578383,39.91124004171867,60434.670866453984
Co-COF-DC-8,NH3,N2_humid,1,-0.20029182595324582,46.50647638718241,76411.48240162292
Co-COF-DC-8,NH3,N2_humid,2,-0.3637970285773404,45.731415810859644,71071.52226072244
Co-COF-DC-8,NH3,N2_humid,3,-0.37417664120863503,43.67456156445639,66048.28695604099
Cu-COF-DC-8,NH3,air_dry,0,2.198164921002323,88.91055385983647,206343.9142358786
Cu-COF-DC-8,NH3,air_dry,1,2.478027464973835,91.77262322581059,215213.65157193554
Cu-COF-DC-8,NH3,air_dry,2,0.9940378769764607,53.071045444845375,115134.43546709837
Cu-COF-DC-8,NH3,air_dry,3,2.4248381703230435,93.15638245542759,220179.36495074563
Cu-COF-DC-8,NH3,air_humid,0,0.5513688504616934,66.072247797416,143523.8119352084
Cu-COF-DC-8,NH3,air_humid,1,0.4992727619615679,53.31726309648907,115758.26203188971
Cu-COF-DC-8,NH3,air_humid,2,1.683875740093847,77.04436304411233,166842.87115091603
Cu-COF-DC-8,NH3,N2_dry,0,0.3212645948265532,70.7725554025305,145864.12014207483
Cu-COF-DC-8,NH3,N2_dry,1,0.2996393241378899,68.14943351734915,138537.6149564251
Cu-COF-DC-8,NH3,N2_dry,2,0.29113506848766696,69.48206063724487,138666.42604778247
Cu-COF-DC-8,NH3,N2_dry,3,1.0901179235170642,79.37595649160505,178964.024443797
Cu-COF-DC-8,NH3,N2_dry,4,1.1940476104920923,79.99740611798732,182700.57909995678
Cu-COF-DC-8,NH3,N2_humid,0,0.5946934355881774,60.228056422142515,133968.95123643964
Cu-COF-DC-8,NH3,N2_humid,1,0.6187594188648913,49.04308983149503,108381.28689559562
Cu-COF-DC-8,NH3,N2_humid,2,0.5593468706863456,57.69177778851579,127178.24773080606
Cu-COF-DC-8,NH3,N2_humid,3,0.6833614894492427,59.464607671998614,129110.91043128855
Fe-COF-DC-8,NH3,N2_dry,0,0.15414782149476333,28.855945205224042,54608.64623617884
Fe-COF-DC-8,NH3,N2_dry,1,0.17468460215941384,29.277839308367625,55677.055939015336
Fe-COF-DC-8,NH3,N2_dry,2,0.1717039628323368,29.163615839664768,55575.17673138353
Fe-COF-DC-8,NH3,N2_dry,3,0.1655883435177433,28.678246303766727,54345.644077238634
Ni-COF-DC-8,NH3,air_dry,0,3.215301310902049,88.44871959135028,195431.65998403172
Ni-COF-DC-8,NH3,air_dry,1,3.1696105329732913,88.67912101343974,195773.4326620901
Ni-COF-DC-8,NH3,air_dry,2,2.8593569456301413,87.60536856288147,193766.0883806751
Ni-COF-DC-8,NH3,air_humid,0,1.5643391611555175,91.16980158169318,204512.3022576304
Ni-COF-DC-8,NH3,air_humid,1,1.4287263767177938,90.90435039906902,203189.37690246463
Ni-COF-DC-8,NH3,air_humid,2,1.3885125345493001,89.6606153737679,197752.85081375163
Ni-COF-DC-8,NH3,air_humid,3,1.7230096902815488,91.47984014445542,205939.24505334997
Ni-COF-DC-8,NH3,air_humid,4,1.6753484188669254,91.52161731042125,207961.7345373305
Ni-COF-DC-8,NH3,N2_dry,0,0.07762377512904486,25.337894181895923,44342.201523541306
Ni-COF-DC-8,NH3,N2_dry,1,0.25782771629603446,29.553105889333384,54825.598468208795
Ni-COF-DC-8,NH3,N2_dry,2,0.2627946094750847,31.344704626112442,58077.47194407577
Ni-COF-DC-8,NH3,N2_dry,3,0.38204596215318465,54.16339274021691,109099.12838683971
Ni-COF-DC-8,NH3,N2_dry,4,2.47481295266974,87.83342299470803,195679.00565762143
Ni-COF-DC-8,NH3,N2_humid,0,1.370864850320478,88.34998302921458,194964.64975563216
Ni-COF-DC-8,NH3,N2_humid,1,1.4602843211222742,88.52640104465834,195394.79991992348
Ni-COF-DC-8,NH3,N2_humid,2,1.4435368678079343,87.67834364603642,192774.3265105409
Ni-COF-DC-8,NH3,N2_humid,3,1.4336373902968644,87.9857445602183,193927.34811147762
Ni-COF-DC-8,NH3,N2_humid,4,1.4411188828607755,87.69641418923106,192658.45790656743
Co-COF-DC-8,NO,air_dry,0,-1.3794124648742943,-183.20928518122412,-403546.2003406406
Co-COF-DC-8,NO,air_dry,1,-1.622984950213159,-255.1265603818177,-549183.0763421704
Co-COF-DC-8,NO,air_dry,2,-1.2955335223276814,-178.9948899693553,-389965.97295681835
Co-COF-DC-8,NO,air_humid,0,-9.519269077372702,-1022.3769674821916,-1608429.917467895
Co-COF-DC-8,NO,air_humid,1,-11.344080581345851,-1500.697068358621,-2557509.773432849
Co-COF-DC-8,NO,air_humid,2,-6.8288708552562065,-681.3736155192843,-1198353.8059693868
Co-COF-DC-8,NO,air_humid,3,-7.2026846650158065,-657.0150319187705,-970995.1526873326
Co-COF-DC-8,NO,N2_humid,0,-10.54995939503597,-3051.3734945187243,-6013631.143112419
Co-COF-DC-8,NO,N2_humid,1,-8.245448382887746,-3085.6553150025543,-6480984.046255736
Co-COF-DC-8,NO,N2_humid,2,-13.802633173208124,-5022.800229477688,-10313784.183066536
Co-COF-DC-8,NO,N2_humid,3,-13.276052148418303,-4207.706068010737,-8433676.594140133
Co-COF-DC-8,NO,N2_humid,4,-13.416170414398845,-3826.4337366866216,-7529605.30648708
Cu-COF-DC-8,NO,air_dry,0,-56.42949894826465,-17057.193665739796,-26319674.483884927
Cu-COF-DC-8,NO,air_dry,1,-47.053227059986206,-11225.041062140708,-16533094.144053973
Cu-COF-DC-8,NO,air_dry,2,-43.919809222351155,-14222.810854968066,-20758498.75638926
Cu-COF-DC-8,NO,air_humid,0,-16.712442264351804,-8450.128710098073,-13454094.273554873
Cu-COF-DC-8,NO,air_humid,1,-20.977868225048585,-10415.093690653071,-16983495.980786335
Cu-COF-DC-8,NO,air_humid,2,-33.205581472083516,-14633.848516133548,-25229504.527126938
Cu-COF-DC-8,NO,air_humid,3,-27.067309085788544,-12545.721051355544,-20867766.47971725
Cu-COF-DC-8,NO,N2_humid,0,-12.421940208380304,-3080.5429566469243,-5943745.03500481
Cu-COF-DC-8,NO,N2_humid,1,-21.39591181024339,-5155.462736685873,-9880220.727981906
Cu-COF-DC-8,NO,N2_humid,2,-44.203550309970154,-10255.038335353478,-19028585.840996258
Cu-COF-DC-8,NO,N2_humid,3,-34.733543548454655,-8150.371407067064,-15095547.720350768
Ni-COF-DC-8,NO,air_dry,0,-11.900368335196287,-5764.685150155444,-12092350.954443263
Ni-COF-DC-8,NO,air_dry,1,-11.66274445053262,-5727.79282940559,-11914931.834904175
Ni-COF-DC-8,NO,air_dry,2,-12.549749408371746,-6368.997498204395,-13022013.030265782
Ni-COF-DC-8,NO,air_dry,3,-11.344504979070269,-5091.590916030251,-10698412.94643394
Ni-COF-DC-8,NO,air_humid,0,-18.79464178989638,-1716.7233367138554,-3182385.6280758986
Ni-COF-DC-8,NO,air_humid,1,-25.709228501652138,-2656.882604420849,-5079577.778272064
Ni-COF-DC-8,NO,air_humid,2,-23.583364249810476,-2359.2202393178604,-4531043.882380486
Ni-COF-DC-8,NO,air_humid,3,-26.923389670550513,-2631.436869075088,-5023808.086234433
Ni-COF-DC-8,NO,N2_dry,0,-2.57988230089606,-2048.0166970669707,-3330526.957183083
Ni-COF-DC-8,NO,N2_dry,1,-2.6263185493265935,-2707.727905940922,-4256990.615493719
Ni-COF-DC-8,NO,N2_dry,2,-3.662065506547928,-4346.505962742859,-6736726.662064271
Ni-COF-DC-8,NO,N2_dry,3,-1.3585598387194155,-1024.1249495135362,-1686252.7199039916
Ni-COF-DC-8,NO,N2_dry,4,-15.096676727585695,-5804.648967882933,-12061697.436638957
Ni-COF-DC-8,NO,N2_humid,0,-53.74332490611052,-13810.489591442589,-23174761.92892158
Ni-COF-DC-8,NO,N2_humid,1,-46.05262375292879,-12067.749705226784,-20329201.760865964
Ni-COF-DC-8,NO,N2_humid,2,-59.46326063731674,-14137.064207954507,-23212789.301129516
Ni-COF-DC-8,NO,N2_humid,3,-76.49169056985977,-17571.874513016646,-27863195.023864966
Ni-COF-DC-8,NO,N2_humid,4,-13.416170414398845,-3826.4337366866216,-7529605.30648708

File: standardized_responses07-12-23.csv
,cof,gas,carrier,slope_info,saturation,auc
0,Co-COF-DC-8,CO,air_dry,-0.12849462586352864,-0.714499644124009,-0.7294736142593241
1,Co-COF-DC-8,CO,air_humid,-0.12604335178042989,-0.7395497843946461,-0.7437443101708248
2,Co-COF-DC-8,CO,air_humid,-0.12826075625380118,-0.7368512422968764,-0.7427148801038395
3,Co-COF-DC-8,CO,air_humid,-0.1273660571582319,-0.7376168920036296,-0.7400994192701842
4,Co-COF-DC-8,CO,air_humid,-0.1277625065627277,-0.7458612697377449,-0.7454739342141832
5,Co-COF-DC-8,CO,N2_humid,-0.13110127091132395,-0.6892388117627014,-0.7060625008462047
6,Ni-COF-DC-8,CO,air_dry,-0.13094776951215076,-0.7270689173867043,-0.7426424263331706
7,Ni-COF-DC-8,CO,N2_humid,-0.1254197629367837,-0.6687864516125174,-0.6766396964628815
8,Co-COF-DC-8,H2S,air_dry,0.4104541967962684,0.9298777116254174,0.9337416125419175
9,Co-COF-DC-8,H2S,air_dry,0.3347190814673682,0.85675629159328,0.8242767578411259
10,Co-COF-DC-8,H2S,air_dry,0.6589680943592326,0.9696110789562836,1.0039578508160427
11,Co-COF-DC-8,H2S,air_humid,0.1623580204043171,0.8287948282106952,0.7956890209938723
12,Co-COF-DC-8,H2S,air_humid,0.17904235425359996,0.9061823080647231,0.8746237239192735
13,Co-COF-DC-8,H2S,air_humid,0.21985298139207848,1.003427765997758,0.9598417860623943
14,Co-COF-DC-8,H2S,air_humid,0.15681124079854847,0.9262390149965855,0.8715359449568683
15,Co-COF-DC-8,H2S,N2_dry,-0.029158357896563993,0.42656752515287943,0.21873977029801725
16,Co-COF-DC-8,H2S,N2_dry,-0.007255298297771543,0.6365407932106447,0.40317480503650427
17,Co-COF-DC-8,H2S,N2_dry,-0.06789950894740668,0.03309491425874829,-0.09094411988408767
18,Co-COF-DC-8,H2S,N2_dry,-0.07313199497355043,-0.1753669005100911,-0.22508828192562705
19,Co-COF-DC-8,H2S,N2_dry,0.4158359086060112,0.9531453726836862,0.9357818309674799
20,Co-COF-DC-8,H2S,N2_humid,0.41971818487241225,0.8363042196485512,0.917452993548018
21,Co-COF-DC-8,H2S,N2_humid,0.40351180485326454,1.0850529840568066,1.112174229604441
22,Co-COF-DC-8,H2S,N2_humid,0.49030577540051434,1.0807102340573558,1.124505058951818
23,Co-COF-DC-8,H2S,N2_humid,0.3453552275042755,1.0773205105607233,1.0870416017868254
24,Cu-COF-DC-8,H2S,air_dry,1.0218054388335944,1.1501749773129215,1.2293178356121577
25,Cu-COF-DC-8,H2S,air_dry,0.7859025563863629,1.1437570129792078,1.2527900748316487
26,Cu-COF-DC-8,H2S,air_dry,0.6138500177339127,1.146986761964978,1.2417170097207468
27,Cu-COF-DC-8,H2S,air_dry,0.7753111319163862,1.1249127403336407,1.2098421618381536
28,Cu-COF-DC-8,H2S,air_humid,0.3033194077455561,0.9911691754911813,1.0525264591560117
29,Cu-COF-DC-8,H2S,air_humid,0.6220211700931468,1.1298553912976546,1.2092132350404738
30,Cu-COF-DC-8,H2S,air_humid,0.8149002348741377,1.130161824988375,1.2611704958230565
31,Cu-COF-DC-8,H2S,air_humid,0.6722485183600241,1.1322842002081375,1.2245475354885849
32,Cu-COF-DC-8,H2S,N2_dry,0.793559991685507,1.1250608509155027,1.2364026643331438
33,Cu-COF-DC-8,H2S,N2_dry,0.6683821490130376,1.1237813216140902,1.2284267632007673
34,Cu-COF-DC-8,H2S,N2_dry,0.7582136384327685,1.1304969938158227,1.2574224808529897
35,Cu-COF-DC-8,H2S,N2_dry,0.16129171405095363,0.9159163210439741,0.8779579812054163
36,Cu-COF-DC-8,H2S,N2_dry,0.2910022899395657,0.9889516458521708,0.9802709190356488
37,Cu-COF-DC-8,H2S,N2_humid,0.48066575557038416,1.1482509169982456,1.2405169315290503
38,Cu-COF-DC-8,H2S,N2_humid,0.7542112506013398,1.1469748128695778,1.248629725914394
39,Cu-COF-DC-8,H2S,N2_humid,1.19628383460096,1.1512763141605986,1.3138873128954198
40,Cu-COF-DC-8,H2S,N2_humid,0.9415653771569434,1.149791792828576,1.3021466459874675
41,Fe-COF-DC-8,H2S,N2_dry,0.0861023990444933,0.3722477031379237,0.4130009372749287
42,Fe-COF-DC-8,H2S,N2_dry,0.11086986951169908,0.4299076788535941,0.4711391249860231
43,Fe-COF-DC-8,H2S,N2_dry,0.09800910860018373,0.4153603725097825,0.45278148787631256
44,Fe-COF-DC-8,H2S,N2_dry,0.07955000185027876,0.35298713568245826,0.3851183936008326
45,Ni-COF-DC-8,H2S,air_dry,0.1737776991396679,0.969246343368238,0.9213970155930538
46,Ni-COF-DC-8,H2S,air_dry,0.170021983198515,0.9499154769467055,0.9056376898390538
47,Ni-COF-DC-8,H2S,air_dry,0.44888184059387903,1.112701597389152,1.185205950365163
48,Ni-COF-DC-8,H2S,air_humid,0.19691778703998125,1.1251938896984073,1.0223771531687793
49,Ni-COF-DC-8,H2S,air_humid,0.1984294339959892,1.1263780228860232,1.0232867961522019
50,Ni-COF-DC-8,H2S,air_humid,0.18545615709432028,1.1274767193313673,1.0219026892479375
51,Ni-COF-DC-8,H2S,N2_dry,-0.06390264169550042,0.5634240783863351,0.39817413547970776
52,Ni-COF-DC-8,H2S,N2_dry,-0.05200286362320903,-0.4948966336774803,-0.4483278045699923
53,Ni-COF-DC-8,H2S,N2_dry,-0.05500310295005225,0.5126262185927104,0.3621555748220809
54,Ni-COF-DC-8,H2S,N2_dry,0.16258278852795421,1.0821959374803143,1.024076828872138
55,Ni-COF-DC-8,H2S,N2_dry,0.17739258780103345,1.078175041301104,1.0176388973925121
56,Ni-COF-DC-8,H2S,N2_humid,0.27857681866273754,1.0735331972070667,1.0138555126912216
57,Ni-COF-DC-8,H2S,N2_humid,0.28008475647149855,1.1122462516132703,1.049976027102957
58,Ni-COF-DC-8,H2S,N2_humid,0.26922219432922007,1.1073130802589648,1.0351564897648897
59,Ni-COF-DC-8,H2S,N2_humid,0.2647158857521267,1.1224718309421886,1.063030213506799
60,Co-COF-DC-8,NH3,air_dry,0.01251453483471782,-0.32046493781122287,-0.35964081122144365
61,Co-COF-DC-8,NH3,air_dry,-0.0009849459151147124,-0.3787998802316937,-0.4200885074189881
62,Co-COF-DC-8,NH3,air_dry,0.06488910870367942,-0.18380928438993355,-0.2186518287779731
63,Co-COF-DC-8,NH3,air_dry,-0.01687871405866307,-0.2603895416351736,-0.3021335071404415
64,Co-COF-DC-8,NH3,air_humid,-0.06822133043228068,0.05935043858150377,-0.01961438784404637
65,Co-COF-DC-8,NH3,air_humid,-0.0713074777612994,-0.03675789603357752,-0.09166842551493101
66,Co-COF-DC-8,NH3,air_humid,-0.06450940687084342,-0.014173422221648172,-0.06860573722255923
67,Co-COF-DC-8,NH3,air_humid,-0.06556933118032479,0.08457215209973144,0.0028114320902073034
68,Co-COF-DC-8,NH3,air_humid,-0.060318158074301305,0.07787166786661344,0.0017352881295946536
69,Co-COF-DC-8,NH3,N2_dry,2.3763824406434084,0.7040680383522507,0.741621861567464
70,Co-COF-DC-8,NH3,N2_dry,2.33696319875603,0.8314477478491785,0.890958786143732
71,Co-COF-DC-8,NH3,N2_dry,2.559219275524021,0.8788474202513515,0.9379028961722212
72,Co-COF-DC-8,NH3,N2_dry,2.2533590328120474,0.8690818620927094,0.9120061628389967
73,Co-COF-DC-8,NH3,N2_dry,-0.20044424451532553,-0.46202040426593943,-0.5306419173203689
74,Co-COF-DC-8,NH3,N2_humid,-0.11166696187118513,-0.22685938488206317,-0.36064158635067795
75,Co-COF-DC-8,NH3,N2_humid,-0.11056280283774465,-0.10412822919235225,-0.23830130298950053
76,Co-COF-DC-8,NH3,N2_humid,-0.10687293841946759,-0.11897377655377953,-0.2797698507964445
77,Co-COF-DC-8,NH3,N2_humid,-0.10810236796805993,-0.15783383699535847,-0.31826056604593506
78,Cu-COF-DC-8,NH3,air_dry,1.5783094223533154,0.8542085137891142,0.8924423323923344
79,Cu-COF-DC-8,NH3,air_dry,1.915559124943951,0.9280124543075966,0.9759687339612734
80,Cu-COF-DC-8,NH3,air_dry,0.4324455076661956,0.025896373390642775,0.07687567434111066
81,Cu-COF-DC-8,NH3,air_dry,1.849424561120718,0.9640658220193282,1.0230092807446425
82,Cu-COF-DC-8,NH3,air_humid,0.1377184673192087,0.30453282399716997,0.32122130504868773
83,Cu-COF-DC-8,NH3,air_humid,0.10758602673518136,0.03091835123661368,0.0821357418233456
84,Cu-COF-DC-8,NH3,air_humid,1.02795658513731,0.5596130567646692,0.5287880591473088
85,Cu-COF-DC-8,NH3,N2_dry,0.011925603269353088,0.4116786038262468,0.34178974235697024
86,Cu-COF-DC-8,NH3,N2_dry,0.001076563068853807,0.3514810643180898,0.2776048088966306
87,Cu-COF-DC-8,NH3,N2_dry,-0.003143899593396105,0.3819374693850223,0.27872799886029315
88,Cu-COF-DC-8,NH3,N2_dry,0.505495047312385,0.6160093847142755,0.6388553476227723
89,Cu-COF-DC-8,NH3,N2_dry,0.5881338721127981,0.6311662998293535,0.6730668480284728
90,Cu-COF-DC-8,NH3,N2_humid,0.1635113815556701,0.17596063208904306,0.2378926373351571
91,Cu-COF-DC-8,NH3,N2_humid,0.1781263180341664,-0.05478332210444043,0.020273202400948515
92,Cu-COF-DC-8,NH3,N2_humid,0.1424180899016017,0.1218266739941594,0.17932594836246538
93,Cu-COF-DC-8,NH3,N2_humid,0.21837181394218547,0.15955763758569141,0.1959371771387511
94,Fe-COF-DC-8,NH3,N2_dry,-0.0675409368904875,-0.4128585985169755,-0.4038668340479826
95,Fe-COF-DC-8,NH3,N2_dry,-0.05831797011306576,-0.4062544615628298,-0.39600066952712415
96,Fe-COF-DC-8,NH3,N2_dry,-0.05966601687231186,-0.4080465706573403,-0.39675195908676475
97,Fe-COF-DC-8,NH3,N2_dry,-0.06242186290630861,-0.41562772625116917,-0.4057988790722637
98,Ni-COF-DC-8,NH3,air_dry,2.9302250554530804,0.8423969519195131,0.7905848733471851
99,Ni-COF-DC-8,NH3,air_dry,2.862054149945816,0.8482861276554469,0.793759541144964
100,Ni-COF-DC-8,NH3,air_dry,2.41760202802614,0.820898640090509,0.7751282735101848
101,Ni-COF-DC-8,NH3,air_humid,0.9129938088325188,0.912381322207632,0.8752750603468556
102,Ni-COF-DC-8,NH3,air_humid,0.7885221126989731,0.9055127210107181,0.862893116668501
103,Ni-COF-DC-8,NH3,air_humid,0.7528312756875655,0.8734496927070701,0.8121659824483453
104,Ni-COF-DC-8,NH3,air_humid,1.0666587768101445,0.9204148878085905,0.8886470461226441
105,Ni-COF-DC-8,NH3,air_humid,1.019593031111863,0.9214983232187843,0.9076290752447719
106,Ni-COF-DC-8,NH3,N2_dry,-0.10056296491003605,-0.46626884237061667,-0.47794391059239977
107,Ni-COF-DC-8,NH3,N2_dry,-0.01942338569254428,-0.40192318928292076,-0.4022717908061443
108,Ni-COF-DC-8,NH3,N2_dry,-0.01702104146020479,-0.37330729223368353,-0.37822701980491924
109,Ni-COF-DC-8,NH3,N2_dry,0.043316169033327336,0.04825431233225648,0.026259872610428725
110,Ni-COF-DC-8,NH3,N2_dry,1.9115351453562293,0.8267030690762797,0.7928823231087259
111,Ni-COF-DC-8,NH3,N2_humid,0.7373448727466521,0.8398752800665203,0.7862485430953212
112,Ni-COF-DC-8,NH3,N2_humid,0.816921539142676,0.8443817682273319,0.7902425473779218
113,Ni-COF-DC-8,NH3,N2_humid,0.8018074863737694,0.822755268631141,0.7659362308184506
114,Ni-COF-DC-8,NH3,N2_humid,0.7929190233454125,0.8305836807268381,0.7766237103109195
115,Ni-COF-DC-8,NH3,N2_humid,0.7996333243608063,0.8232151245737487,0.7648628799511015
116,Co-COF-DC-8,NO,air_dry,-0.4787807575754425,-0.8347894509976722,-0.7888493592179788
117,Co-COF-DC-8,NO,air_dry,-0.5189754075969538,-0.8564800849335479,-0.8019743237019642
118,Co-COF-DC-8,NO,air_dry,-0.4640413793469678,-0.8334092405048223,-0.7875847815703602
119,Co-COF-DC-8,NO,air_humid,-1.1193383899970708,-1.0060233387630695,-0.8848494675285336
120,Co-COF-DC-8,NO,air_humid,-1.1919082443884748,-1.071920086552766,-0.9501589653491188
121,Co-COF-DC-8,NO,air_humid,-0.987234221657815,-0.9499660065538543,-0.8545436145899877
122,Co-COF-DC-8,NO,air_humid,-1.0079314116635478,-0.945523199619131,-0.8369341892260265
123,Co-COF-DC-8,NO,N2_humid,-1.161654210103002,-1.2373469137583928,-1.1593894915303398
124,Co-COF-DC-8,NO,N2_humid,-1.0613110850417629,-1.2405031670433697,-1.1856287255475226
125,Co-COF-DC-8,NO,N2_humid,-1.2751928137265618,-1.3988766943603075,-1.3898286549153047
126,Co-COF-DC-8,NO,N2_humid,-1.258507721833675,-1.3363493757069036,-1.291816690335008
127,Co-COF-DC-8,NO,N2_humid,-1.2630030766217593,-1.3052385685683792,-1.24328706489751
128,Cu-COF-DC-8,NO,air_dry,-1.9277946975928562,-2.045457415480661,-2.1328915137564
129,Cu-COF-DC-8,NO,air_dry,-1.8387889940098463,-1.773856892065852,-1.6938562931279801
130,Cu-COF-DC-8,NO,air_dry,-1.8053775013691806,-1.9197796033795136,-1.88802794108884
131,Cu-COF-DC-8,NO,air_humid,-1.3584221325972392,-1.6221343401018842,-1.5466015897279135
132,Cu-COF-DC-8,NO,air_humid,-1.4597387000154527,-1.7315111739727067,-1.7149535441178285
133,Cu-COF-DC-8,NO,air_humid,-1.671791258560113,-1.938661022090738,-2.0857063149218633
134,Cu-COF-DC-8,NO,air_humid,-1.5762508204232186,-1.8400648810718672,-1.8929465318135228
135,Cu-COF-DC-8,NO,N2_humid,-1.230176828899606,-1.240033486024333,-1.155434194009594
136,Cu-COF-DC-8,NO,N2_humid,-1.4686517269318227,-1.4086083055681493,-1.367540589028427
137,Cu-COF-DC-8,NO,N2_humid,-1.8084915302397189,-1.7229702260395492,-1.80950346372186
138,Cu-COF-DC-8,NO,N2_humid,-1.6930617953106581,-1.6044824857798727,-1.6257951690102388
139,Ni-COF-DC-8,NO,air_dry,-1.2120333076417387,-1.4519222359340505,-1.4795499022399685
140,Ni-COF-DC-8,NO,air_dry,-1.2035381870694748,-1.4493596590797908,-1.470714531528047
141,Ni-COF-DC-8,NO,air_dry,-1.2345219428582543,-1.4928981116535103,-1.5254671933057509
142,Ni-COF-DC-8,NO,air_dry,-1.1919239194623623,-1.4039371344996752,-1.409457434663528
143,Ni-COF-DC-8,NO,air_humid,-1.410439605700401,-1.098512340183246,-0.9906421198657067
144,Ni-COF-DC-8,NO,air_humid,-1.552478447021588,-1.1998068965697046,-1.1057788162528948
145,Ni-COF-DC-8,NO,air_humid,-1.5128893287591088,-1.1697923876028233,-1.0734597136860164
146,Ni-COF-DC-8,NO,air_humid,-1.5737832878746476,-1.197302224019156,-1.102523319816908
147,Ni-COF-DC-8,NO,N2_dry,-0.6489036287465735,-1.1365297179866518,-1.0000157070767344
148,Ni-COF-DC-8,NO,N2_dry,-0.654342577069276,-1.204779645288785,-1.0570467189720187
149,Ni-COF-DC-8,NO,N2_dry,-0.7612537902072547,-1.3473580991072893,-1.199839189371208
150,Ni-COF-DC-8,NO,N2_dry,-0.47516252557671956,-1.0062868358472246,-0.8904298396424895
151,Ni-COF-DC-8,NO,N2_dry,-1.313943696322714,-1.4546898645430162,-1.47802508434262
152,Ni-COF-DC-8,NO,N2_humid,-1.9037773194448433,-1.9005912972906447,-1.9957340923735252
153,Ni-COF-DC-8,NO,N2_humid,-1.8283472539148018,-1.816482338667144,-1.8686571935326306
154,Ni-COF-DC-8,NO,N2_humid,-1.9536852378473926,-1.9158099848263632,-1.997412168077505
155,Ni-COF-DC-8,NO,N2_humid,-2.079663968640165,-2.0672403966232156,-2.1990914370356034
156,Ni-COF-DC-8,NO,N2_humid,-1.2630030766217593,-1.3052385685683792,-1.24328706489751
