Repository: SimonEnsemble/COF-sensor-array

# Conductive covalent organic frameworks as chemiresistive sensor arrays for the detection and differentiation of gasotransmitters 
:rocket: this repo contains data and code to reproduce the results for:
> Georganna Benedetto, Robert M. Stolz, Zheng Meng, Elissa Shehayeb, Colin T. Morrell, Yu Man Chan, Gbenga Fabusola, Nikolaus Elsaesser, Cory M. Simon, and Katherine A. Mirica "Conductive covalent organic frameworks as chemiresistive sensor arrays for the detction and differentiation of gasotransmitters"

we describe the sequence of steps we took to make our paper reproducible. the output of each step is saved as a file, so you can start at any step.

## required software
required software/packages:
* [Python 3](https://www.python.org/downloads/) version 3.8 or newer
* [Jupyter Notebook](https://jupyter.org/)

## the sensor array response dataset
we obtained the dataset of the response of sensors to gases from experimental collaboration from Dartmouth College led by Dr. Katherine A. Mirica.

## analysis
we run the PCA and performed supervised learning on the sensor array dataset using `sensor_response.ipynb`.

## overview of directories
- `Raw_sensing_data`: contains Microsoft Excel raw response files of sensors to gases at specific carrier at different concentration level [ppm]
- `responses`: contain visualization of the response of sensors to every single experiments (ppm of gas carried in a carrier gas) with the features extracted

File: standardized_responses.csv
,cof,gas,carrier,ppm,rep_id,slope,saturation,auc
0,Ni-COF-DC-8,CO,air_dry,80,0,-0.17095175051774364,-0.7832633823466479,-0.8029776490937115
1,Ni-COF-DC-8,CO,N2_humid,80,0,-0.16335586975179942,-0.7154354669835934,-0.7244533470707823
2,Co-COF-DC-8,CO,air_dry,80,0,-0.16758198545749375,-0.7686604812192772,-0.7873483240145871
3,Co-COF-DC-8,CO,air_humid,80,0,-0.16421314262350337,-0.797703162014298,-0.8042590625494985
4,Co-COF-DC-8,CO,air_humid,80,1,-0.16726064372725488,-0.7945892843093035,-0.8030632420668634
5,Co-COF-DC-8,CO,air_humid,80,2,-0.16603117053441632,-0.7954731306514925,-0.7999659905186893
6,Co-COF-DC-8,CO,air_humid,80,3,-0.16657598837719817,-0.8049747940828212,-0.8062505954684107
7,Co-COF-DC-8,CO,N2_humid,80,0,-0.17116255276707384,-0.739262648927594,-0.7594972819933541
8,Fe-COF-DC-8,H2S,N2_dry,5,0,-0.14576008963806122,-0.45236425137367525,-0.4222357841880036
9,Fe-COF-DC-8,H2S,N2_dry,5,1,-0.14314641755808125,-0.43413603345895374,-0.4018339206961938
10,Fe-COF-DC-8,H2S,N2_dry,5,2,-0.1467628838347937,-0.4305224863307023,-0.39798178301277287
11,Fe-COF-DC-8,H2S,N2_dry,5,3,-0.15132058120037767,-0.4338554850383629,-0.4006719240174125
12,Fe-COF-DC-8,H2S,N2_dry,10,0,-0.13999938500856712,-0.16679516787676288,-0.20350242630208884
13,Fe-COF-DC-8,H2S,N2_dry,10,1,-0.13877625939091584,-0.1403312024987337,-0.17644949389157658
14,Fe-COF-DC-8,H2S,N2_dry,10,2,-0.13683083532956825,-0.11373604628456836,-0.1508127205844789
15,Fe-COF-DC-8,H2S,N2_dry,10,3,-0.1378776267826241,-0.12011483187888258,-0.15396237473593413
16,Fe-COF-DC-8,H2S,N2_dry,20,0,-0.10824584379982992,0.1659597727591299,0.1578381828334944
17,Fe-COF-DC-8,H2S,N2_dry,20,1,-0.10000745564012048,0.22822856800638694,0.21729390784253466
18,Fe-COF-DC-8,H2S,N2_dry,20,2,-0.10134879076532309,0.2281146386166447,0.22059854621575498
19,Fe-COF-DC-8,H2S,N2_dry,20,3,-0.1001548168403272,0.22726951558575714,0.22391656309286154
20,Fe-COF-DC-8,H2S,N2_dry,40,0,-0.06835759419184295,0.4167074365749669,0.39920534606436914
21,Fe-COF-DC-8,H2S,N2_dry,40,1,-0.06823512758613626,0.3870871276610581,0.37482230079613826
22,Fe-COF-DC-8,H2S,N2_dry,40,2,-0.060635888755520506,0.4305690670997404,0.41389852457435333
23,Fe-COF-DC-8,H2S,N2_dry,40,3,-0.06535532898670145,0.41955847579449346,0.40015874650694033
24,Fe-COF-DC-8,H2S,N2_dry,80,0,0.1321435876934666,0.5024637260607336,0.5780831718083279
25,Fe-COF-DC-8,H2S,N2_dry,80,1,0.16722485488850475,0.5700295321253116,0.6476740359549327
26,Fe-COF-DC-8,H2S,N2_dry,80,2,0.14899830520686344,0.5529824186847423,0.6256995352630083
27,Fe-COF-DC-8,H2S,N2_dry,80,3,0.12287652982720146,0.47989573287027043,0.5447099766200246
28,Ni-COF-DC-8,H2S,air_dry,80,0,0.25667896759146663,1.2023012228388572,1.1867907693825064
29,Ni-COF-DC-8,H2S,air_dry,80,1,0.2513250860167302,1.1796319629697127,1.1679170065241251
30,Ni-COF-DC-8,H2S,air_dry,80,2,0.6526440775256895,1.37054591595954,1.5027749891144933
31,Ni-COF-DC-8,H2S,air_humid,80,0,0.2897010720757548,1.3851981249393954,1.3077337061740797
32,Ni-COF-DC-8,H2S,air_humid,80,1,0.2918603439392809,1.3865870045135,1.3088232274964637
33,Ni-COF-DC-8,H2S,air_humid,80,2,0.2733372255220335,1.3878756761456381,1.3071654192226179
34,Ni-COF-DC-8,H2S,N2_dry,5,0,-0.17224054243896755,-0.7913200880222631,-0.8037915104538013
35,Ni-COF-DC-8,H2S,N2_dry,5,1,-0.17224054243896755,-0.7898152922377945,-0.8034366210657684
36,Ni-COF-DC-8,H2S,N2_dry,10,0,-0.1667116323847714,-0.7605966483713554,-0.7761118258324061
37,Ni-COF-DC-8,H2S,N2_dry,10,1,-0.17224054243896755,-0.7705517917824578,-0.7969136192380033
38,Ni-COF-DC-8,H2S,N2_dry,10,3,-0.16446233537745245,-0.7558075470068049,-0.7619011755953015
39,Ni-COF-DC-8,H2S,N2_dry,20,0,-0.13708458996339593,-0.0842332041960714,-0.12968526442414527
40,Ni-COF-DC-8,H2S,N2_dry,20,1,-0.12510067065179434,-0.17344614521638466,-0.1880885600842046
41,Ni-COF-DC-8,H2S,N2_dry,20,2,-0.15181748631686912,-0.4690673010912928,-0.46070796151094767
42,Ni-COF-DC-8,H2S,N2_dry,20,3,-0.15099304962955076,-0.37049232391250886,-0.40042322578871076
43,Ni-COF-DC-8,H2S,N2_dry,40,0,-0.045690860668145795,0.6046831135633047,0.44127167164586667
44,Ni-COF-DC-8,H2S,N2_dry,40,1,-0.11209146317280162,0.22464976031210712,0.05465245104307883
45,Ni-COF-DC-8,H2S,N2_dry,40,3,-0.11983917065992294,0.6034627225309587,0.4041988780952949
46,Ni-COF-DC-8,H2S,N2_dry,80,0,0.2407251173887856,1.3347666309694206,1.309769486814121
47,Ni-COF-DC-8,H2S,N2_dry,80,1,0.26183362288339207,1.3300507133485127,1.3020584932360872
48,Ni-COF-DC-8,H2S,N2_dry,80,2,0.10976306177199288,1.3057304177039935,1.2416303972436764
49,Ni-COF-DC-8,H2S,N2_dry,80,3,-0.07831230687671988,0.7265078511138379,0.56033650454456
50,Ni-COF-DC-8,H2S,N2_dry,80,4,-0.06176354646065887,-0.5124789115792722,-0.4520113172890437
51,Ni-COF-DC-8,H2S,N2_humid,80,0,0.40668729622907085,1.3246065404638483,1.2975269878363789
52,Ni-COF-DC-8,H2S,N2_humid,80,1,0.408853866048054,1.370011844508116,1.3407905424956459
53,Ni-COF-DC-8,H2S,N2_humid,80,2,0.3932516730511374,1.3642257831422342,1.3230401877322318
54,Ni-COF-DC-8,H2S,N2_humid,80,3,0.3867824918601674,1.3820054062293294,1.3564266102274405
55,Cu-COF-DC-8,H2S,air_dry,80,0,1.4942820782317678,1.41449900660477,1.5556181274709222
56,Cu-COF-DC-8,H2S,air_dry,80,1,1.1455154102742353,1.406971159786584,1.5837370915367222
57,Cu-COF-DC-8,H2S,air_dry,80,2,0.8930042547328376,1.4107594351375754,1.5704718612494377
58,Cu-COF-DC-8,H2S,air_dry,80,3,1.1299225838283615,1.3848683627818335,1.5322873177601344
59,Cu-COF-DC-8,H2S,air_humid,80,0,0.4422640090808887,1.228010671671831,1.3438453896438456
60,Cu-COF-DC-8,H2S,air_humid,80,1,0.9049567916448983,1.3906656483810165,1.5315339033967936
61,Cu-COF-DC-8,H2S,air_humid,80,2,1.188236763902869,1.3910250685462553,1.5937766849609365
62,Cu-COF-DC-8,H2S,air_humid,80,3,0.9785182428674986,1.3935144338755492,1.5499035306528695
63,Cu-COF-DC-8,H2S,N2_dry,5,0,-0.03988758487798002,1.1987885461596521,0.9913446651701583
64,Cu-COF-DC-8,H2S,N2_dry,5,1,-0.05195585929361847,1.1692217286584279,0.9414591478797019
65,Cu-COF-DC-8,H2S,N2_dry,5,2,-0.05977787708588548,0.8809638898488297,0.6989465968763365
66,Cu-COF-DC-8,H2S,N2_dry,10,0,-0.0033743851293770374,1.2872863356463926,1.3469045639946977
67,Cu-COF-DC-8,H2S,N2_dry,10,1,-0.041522882455971154,1.20949523576655,1.2164844528272152
68,Cu-COF-DC-8,H2S,N2_dry,10,2,0.01093670471789162,1.2722258513448634,1.3486518615394876
69,Cu-COF-DC-8,H2S,N2_dry,10,3,-0.0077017072843477315,1.2851588859156426,1.346951878537269
70,Cu-COF-DC-8,H2S,N2_dry,20,0,0.14622155218688676,1.3129808864200199,1.1157548110307498
71,Cu-COF-DC-8,H2S,N2_dry,20,1,0.23485089074875543,1.3374498028378272,1.2202241801759561
72,Cu-COF-DC-8,H2S,N2_dry,20,2,0.2928209342917314,1.1774091569677707,1.0924860819466151
73,Cu-COF-DC-8,H2S,N2_dry,20,3,0.22284906705928148,1.3281571599806614,1.1943467235701262
74,Cu-COF-DC-8,H2S,N2_dry,40,0,0.4621124124482514,1.3024788102245275,1.0477192566865923
75,Cu-COF-DC-8,H2S,N2_dry,40,1,0.354622945816968,1.3328962943290825,1.0700422475449376
76,Cu-COF-DC-8,H2S,N2_dry,40,2,0.29916311165228066,1.2978517074625118,1.0060448477635582
77,Cu-COF-DC-8,H2S,N2_dry,40,3,0.31885394550064716,1.3743732812831007,1.129175467156638
78,Cu-COF-DC-8,H2S,N2_dry,80,0,0.23888614698360428,1.1397624508145583,1.1347677872812583
79,Cu-COF-DC-8,H2S,N2_dry,80,1,0.42454636759810427,1.2254100910463201,1.2573021085286487
80,Cu-COF-DC-8,H2S,N2_dry,80,2,0.41643727859810764,1.1693165166414559,1.1919314571083903
81,Cu-COF-DC-8,H2S,N2_dry,80,3,0.2972557673529312,1.2185152028461723,1.2156435639821301
82,Cu-COF-DC-8,H2S,N2_dry,80,4,1.1567925302888562,1.3850420827606056,1.5641054618094319
83,Cu-COF-DC-8,H2S,N2_humid,80,0,0.698805168518051,1.4122422061994155,1.5690342072941417
84,Cu-COF-DC-8,H2S,N2_humid,80,1,1.0988772204293822,1.4107454196403628,1.5787530932071319
85,Cu-COF-DC-8,H2S,N2_humid,80,2,1.7538638612201825,1.4157908066875318,1.656931993909868
86,Cu-COF-DC-8,H2S,N2_humid,80,3,1.3753508910810028,1.414049555217111,1.642866325829734
87,Co-COF-DC-8,H2S,air_dry,80,0,0.5969363325427719,1.1561342516220694,1.2015751651371291
88,Co-COF-DC-8,H2S,air_dry,80,1,0.48749372666004814,1.0703915203926064,1.070481719646829
89,Co-COF-DC-8,H2S,air_dry,80,2,0.9590532587350658,1.2027289521355604,1.2856722505462357
90,Co-COF-DC-8,H2S,air_humid,80,0,0.24040494990820863,1.037605676923083,1.036247825993661
91,Co-COF-DC-8,H2S,air_humid,80,1,0.2641866045289341,1.1283480342665737,1.1307747408527
92,Co-COF-DC-8,H2S,air_humid,80,2,0.3224888281746957,1.2423868985110076,1.2328343689925199
93,Co-COF-DC-8,H2S,air_humid,80,3,0.23250580709757002,1.1518673147516618,1.1270768840313687
94,Co-COF-DC-8,H2S,N2_dry,10,0,-0.13361190100293416,-0.35405232454911345,-0.33406971195592183
95,Co-COF-DC-8,H2S,N2_dry,10,1,-0.14392174308987712,-0.4462800251152456,-0.4236711173513959
96,Co-COF-DC-8,H2S,N2_dry,10,2,-0.1385484091340841,-0.31390452886298986,-0.3126640978822999
97,Co-COF-DC-8,H2S,N2_dry,10,3,-0.15482187874067022,-0.6392997189339388,-0.6271427594830812
98,Co-COF-DC-8,H2S,N2_dry,20,0,-0.0782465550360601,0.36075725713705137,0.329767707155605
99,Co-COF-DC-8,H2S,N2_dry,20,1,-0.12205054030118967,-0.1290251891770204,-0.12282472826474632
100,Co-COF-DC-8,H2S,N2_dry,20,2,-0.10471246961439051,0.12332002334661872,0.08407940192772581
101,Co-COF-DC-8,H2S,N2_dry,20,3,-0.12531834205713746,-0.24408240929623634,-0.23575460317746924
102,Co-COF-DC-8,H2S,N2_dry,40,0,-0.07252900390390385,0.7914319887707768,0.7806933388756111
103,Co-COF-DC-8,H2S,N2_dry,40,1,-0.09753213876113187,0.5244819439602177,0.4891943164734507
104,Co-COF-DC-8,H2S,N2_dry,40,2,-0.10635279577356678,0.41033987605391936,0.37031051963170014
105,Co-COF-DC-8,H2S,N2_dry,40,3,-0.10087946163027024,0.4366287559159086,0.4336669962468744
106,Co-COF-DC-8,H2S,N2_dry,80,0,0.6047311601247606,1.183419619225725,1.2040186310372312
107,Co-COF-DC-8,H2S,N2_dry,80,1,0.694216210517543,1.2659581549236827,1.315681632128989
108,Co-COF-DC-8,H2S,N2_dry,80,2,0.347412754224012,1.1430681512825387,1.12055298541064
109,Co-COF-DC-8,H2S,N2_dry,80,3,-0.029915029636080746,0.5661153705364659,0.3455962689476064
110,Co-COF-DC-8,H2S,N2_dry,80,4,0.0007129104782489971,0.8122123668548961,0.5663219233227325
111,Co-COF-DC-8,H2S,N2_humid,80,0,0.610355635524544,1.0464106046533175,1.182067283270156
112,Co-COF-DC-8,H2S,N2_humid,80,1,0.5868844255449225,1.3381175370004688,1.4152920141454828
113,Co-COF-DC-8,H2S,N2_humid,80,2,0.7128204261433474,1.3330241178499462,1.4300624471953955
114,Co-COF-DC-8,H2S,N2_humid,80,3,0.5028344491624019,1.329048477528205,1.3851874815137013
115,Fe-COF-DC-8,NH3,N2_dry,5,0,-0.16469162809561802,-0.6873716459722228,-0.6747112247833204
116,Fe-COF-DC-8,NH3,N2_dry,5,1,-0.1637420734436378,-0.6888095243253454,-0.6750521274026854
117,Fe-COF-DC-8,NH3,N2_dry,5,2,-0.16334562396227842,-0.6916366416108796,-0.6791041547755777
118,Fe-COF-DC-8,NH3,N2_dry,10,0,-0.16107112772727675,-0.6313208405407695,-0.6072005594399091
119,Fe-COF-DC-8,NH3,N2_dry,10,1,-0.15800780567402112,-0.6346331661335374,-0.6065465462196221
120,Fe-COF-DC-8,NH3,N2_dry,10,2,-0.16787104101971884,-0.7593901777252362,-0.7581134757675861
121,Fe-COF-DC-8,NH3,N2_dry,10,3,-0.16032370371817256,-0.6440647406565523,-0.6207459590690588
122,Fe-COF-DC-8,NH3,N2_dry,20,0,-0.15258753816805168,-0.6684431996403948,-0.6449926854339741
123,Fe-COF-DC-8,NH3,N2_dry,20,1,-0.15357244934517156,-0.6721872172246894,-0.6529678942365478
124,Fe-COF-DC-8,NH3,N2_dry,20,2,-0.15278212003875946,-0.6613715860533425,-0.6456728203541431
125,Fe-COF-DC-8,NH3,N2_dry,20,3,-0.15169170417176128,-0.6388624942298468,-0.6244771210341797
126,Fe-COF-DC-8,NH3,N2_dry,40,0,-0.1305521092033688,-0.4754794257811315,-0.4484724509415266
127,Fe-COF-DC-8,NH3,N2_dry,40,1,-0.12496712162026435,-0.47387893290451316,-0.44613502698592916
128,Fe-COF-DC-8,NH3,N2_dry,40,2,-0.1350200382162473,-0.5669286123244932,-0.5361108473727939
129,Fe-COF-DC-8,NH3,N2_dry,40,3,-0.12415897974700155,-0.4645215302260878,-0.4358597570970919
130,Fe-COF-DC-8,NH3,N2_dry,80,0,-0.08336611411498822,-0.41660523736913857,-0.3989029254331048
131,Fe-COF-DC-8,NH3,N2_dry,80,1,-0.07054946145958448,-0.4088850924019934,-0.38950564295567297
132,Fe-COF-DC-8,NH3,N2_dry,80,2,-0.07242387701236831,-0.41098007294377414,-0.39040318274690633
133,Fe-COF-DC-8,NH3,N2_dry,80,3,-0.07625461805502105,-0.4198422192647984,-0.4012109829788819
134,Ni-COF-DC-8,NH3,air_dry,80,0,4.385197579223398,1.053554527528165,1.0301357004288996
135,Ni-COF-DC-8,NH3,air_dry,80,1,4.280387551728235,1.0604598242300793,1.0339373045903946
136,Ni-COF-DC-8,NH3,air_dry,80,2,3.599382654579628,1.0283473090844697,1.0116268951143477
137,Ni-COF-DC-8,NH3,air_humid,80,0,1.3330749617366626,1.1356171825541783,1.131554768596282
138,Ni-COF-DC-8,NH3,air_humid,80,1,1.1493728833020902,1.1275628597304526,1.116726480688674
139,Ni-COF-DC-8,NH3,air_humid,80,2,1.0968476407154275,1.0899656751306606,1.0559789111096904
140,Ni-COF-DC-8,NH3,air_humid,80,3,1.560889618857672,1.1450376585252895,1.1475689062128032
141,Ni-COF-DC-8,NH3,air_humid,80,4,1.490998936394454,1.1463081443582286,1.170301923820692
142,Ni-COF-DC-8,NH3,N2_dry,5,0,-0.16262791802798568,-0.6938956577361708,-0.690832953753777
143,Ni-COF-DC-8,NH3,N2_dry,5,1,-0.1562315204867785,-0.6562351717001742,-0.648425035852721
144,Ni-COF-DC-8,NH3,N2_dry,5,2,-0.1509999363795391,-0.6588568191164974,-0.6473579955446864
145,Ni-COF-DC-8,NH3,N2_dry,10,0,-0.1464172128030905,-0.7075081759136956,-0.7133826406696361
146,Ni-COF-DC-8,NH3,N2_dry,10,1,-0.14359093637491785,-0.7026384833919946,-0.709809430087482
147,Ni-COF-DC-8,NH3,N2_dry,10,2,-0.15977451662678135,-0.7519665406612539,-0.7610003814465442
148,Ni-COF-DC-8,NH3,N2_dry,20,0,-0.11192675624188712,-0.477401465625842,-0.45516137618430225
149,Ni-COF-DC-8,NH3,N2_dry,20,1,-0.1437345858694413,-0.6216367873883769,-0.6237205424085815
150,Ni-COF-DC-8,NH3,N2_dry,20,2,-0.14161294895760673,-0.607643519229624,-0.6022543401816665
151,Ni-COF-DC-8,NH3,N2_dry,20,3,-0.1494819264094746,-0.6900747892601831,-0.6909402197611468
152,Ni-COF-DC-8,NH3,N2_dry,40,0,-0.08649886519080081,-0.2565397034543135,-0.25873890373483377
153,Ni-COF-DC-8,NH3,N2_dry,40,1,-0.11976870736695142,-0.46574507383742586,-0.41505015429661296
154,Ni-COF-DC-8,NH3,N2_dry,40,2,0.12444243785278293,-0.37246808250700386,-0.3696452708809596
155,Ni-COF-DC-8,NH3,N2_dry,40,3,-0.10155274259548892,-0.4729859271271926,-0.47234866874215115
156,Ni-COF-DC-8,NH3,N2_dry,80,0,2.829475558480168,1.0351530574622585,1.0328868514734948
157,Ni-COF-DC-8,NH3,N2_dry,80,1,2.5398372642718487,1.020903315349166,1.0162643981585497
158,Ni-COF-DC-8,NH3,N2_dry,80,2,2.514460495852576,1.0202546748062722,1.0182915820795793
159,Ni-COF-DC-8,NH3,N2_dry,80,3,-0.12910176259292303,-0.4790292980873746,-0.48738066322663715
160,Ni-COF-DC-8,NH3,N2_dry,80,4,-0.016312957084868934,-0.4038217325442712,-0.39699744091500616
161,Ni-COF-DC-8,NH3,N2_humid,80,0,1.0740784558554426,1.050597780431011,1.0249430477436203
162,Ni-COF-DC-8,NH3,N2_humid,80,1,1.1912163392583084,1.0558817993920624,1.029725772350289
163,Ni-COF-DC-8,NH3,N2_humid,80,2,1.1689421245200664,1.0305242184724765,1.0006198464178484
164,Ni-COF-DC-8,NH3,N2_humid,80,3,1.1558484549096815,1.0397031387550246,1.0134176219458464
165,Ni-COF-DC-8,NH3,N2_humid,80,4,1.1657389609461526,1.0310634034123776,0.999334564983347
166,Cu-COF-DC-8,NH3,air_dry,80,0,2.3262928554155953,1.0674041111979327,1.1521141356458378
167,Cu-COF-DC-8,NH3,air_dry,80,1,2.8355715096271505,1.1539469455118132,1.2521493922205045
168,Cu-COF-DC-8,NH3,air_dry,80,2,0.6288026926115378,0.09676714608309274,0.1758631807908415
169,Cu-COF-DC-8,NH3,air_dry,80,3,2.735440792823615,1.1962259894421932,1.3084908344093624
170,Cu-COF-DC-8,NH3,air_humid,80,0,0.2053439852377606,0.4231242679855338,0.46823520012035413
171,Cu-COF-DC-8,NH3,air_humid,80,1,0.1625688506960348,0.1026473962599311,0.1821557972437251
172,Cu-COF-DC-8,NH3,air_humid,80,2,1.5034113280077586,0.7220409722776283,0.7166844753212283
173,Cu-COF-DC-8,NH3,N2_dry,5,0,-0.14180774020722034,-0.5039578253618545,-0.5360013786051143
174,Cu-COF-DC-8,NH3,N2_dry,5,1,-0.12059185552252424,-0.5271089599994441,-0.5424441180020791
175,Cu-COF-DC-8,NH3,N2_dry,5,2,-0.1420955997719647,-0.4142793721464015,-0.460116679539777
176,Cu-COF-DC-8,NH3,N2_dry,10,0,-0.053857026010256194,-0.39541284700157947,-0.45582020203100887
177,Cu-COF-DC-8,NH3,N2_dry,10,1,-0.09098782812365867,-0.30268266961179496,-0.3117385304591268
178,Cu-COF-DC-8,NH3,N2_dry,10,2,-0.06752213466765969,-0.3431661547383678,-0.37122474290543395
179,Cu-COF-DC-8,NH3,N2_dry,20,0,-0.11834850727837597,-0.01604076777163429,-0.13177565546872186
180,Cu-COF-DC-8,NH3,N2_dry,20,1,-0.08049693732808766,-0.03406715511905048,-0.16300734096494693
181,Cu-COF-DC-8,NH3,N2_dry,20,2,-0.12452238991941716,-0.14164731743853404,-0.21498317730202418
182,Cu-COF-DC-8,NH3,N2_dry,20,3,-0.1290248345418701,-0.15358024332789882,-0.19366055132298424
183,Cu-COF-DC-8,NH3,N2_dry,40,0,0.7777577344206302,0.17425086583486513,-0.022476232776316985
184,Cu-COF-DC-8,NH3,N2_dry,40,1,0.8832397201380846,0.12633894124697181,-0.07542153872839988
185,Cu-COF-DC-8,NH3,N2_dry,40,2,0.8637989804279508,0.12137201776217951,-0.09460314015880508
186,Cu-COF-DC-8,NH3,N2_dry,80,0,0.7349170696103284,0.7881453568090077,0.8484574922791898
187,Cu-COF-DC-8,NH3,N2_dry,80,1,0.8554149658438356,0.8059122941032248,0.8894190901618594
188,Cu-COF-DC-8,NH3,N2_dry,80,2,0.5859568756555837,0.5154601876363359,0.5597906322847453
189,Cu-COF-DC-8,NH3,N2_dry,80,3,0.027603588181778608,0.5486680408200616,0.4928516158868126
190,Cu-COF-DC-8,NH3,N2_dry,80,4,0.012386059829096104,0.47813107101243063,0.4160372524971411
191,Cu-COF-DC-8,NH3,N2_humid,80,0,0.24204790005731003,0.27250805199787537,0.3685148624097184
192,Cu-COF-DC-8,NH3,N2_humid,80,1,0.2628800684261716,0.002309605066843666,0.10815379594447924
193,Cu-COF-DC-8,NH3,N2_humid,80,2,0.21202568211018888,0.20910459962932132,0.29843541602867385
194,Cu-COF-DC-8,NH3,N2_humid,80,3,0.32036967749725165,0.2532955468300684,0.3183113038429006
195,Co-COF-DC-8,NH3,air_dry,80,0,0.028430223489544923,-0.30857314926603546,-0.34606421622985367
196,Co-COF-DC-8,NH3,air_dry,80,1,0.009496717300678848,-0.3767879331729521,-0.4182809858200226
197,Co-COF-DC-8,NH3,air_dry,80,2,0.10216347536108317,-0.1487043889860486,-0.1775587817837427
198,Co-COF-DC-8,NH3,air_dry,80,3,-0.012754585737063704,-0.2383038129545251,-0.2773434978753336
199,Co-COF-DC-8,NH3,air_humid,80,0,-0.08431090891800412,0.1359400023193527,0.06044393649955876
200,Co-COF-DC-8,NH3,air_humid,80,1,-0.0885950889918592,0.023411490125259164,-0.025729746204987327
201,Co-COF-DC-8,NH3,air_humid,80,2,-0.07915533408534806,0.049852004652580884,0.0018507206360375169
202,Co-COF-DC-8,NH3,air_humid,80,3,-0.08062778504489715,0.16547533391943964,0.08726713772369073
203,Co-COF-DC-8,NH3,air_humid,80,4,-0.07333052325591911,0.15762870703071524,0.08597994793333281
204,Co-COF-DC-8,NH3,N2_dry,5,0,-0.06691753433640324,0.18994101304902047,0.037663303716699355
205,Co-COF-DC-8,NH3,N2_dry,5,1,-0.050154645163795884,0.11568114431321418,-0.014190421624354075
206,Co-COF-DC-8,NH3,N2_dry,5,2,-0.05813103841464862,0.05139175303576474,-0.07077941722909008
207,Co-COF-DC-8,NH3,N2_dry,5,3,-0.10351682275416656,0.13421930589157208,-0.008776058799227665
208,Co-COF-DC-8,NH3,N2_dry,10,0,-0.015290288912959162,0.3939078717869248,0.45236744227754316
209,Co-COF-DC-8,NH3,N2_dry,10,1,-0.024571520026204805,0.3133393966601073,0.36868115768454585
210,Co-COF-DC-8,NH3,N2_dry,10,2,-0.02718056514163915,0.203355127491441,0.2519157506930266
211,Co-COF-DC-8,NH3,N2_dry,10,3,-0.015787085855881455,0.4289240750113922,0.47979141096291916
212,Co-COF-DC-8,NH3,N2_dry,20,0,0.3036421686138888,0.6708888372606581,0.7396515948271356
213,Co-COF-DC-8,NH3,N2_dry,20,1,0.33665438472727827,0.7296204615662809,0.8048728291155466
214,Co-COF-DC-8,NH3,N2_dry,20,2,0.3647402633134169,0.5896976360142137,0.6506783871964471
215,Co-COF-DC-8,NH3,N2_dry,20,3,0.32860577406488106,0.7012950652226889,0.7603409992548862
216,Co-COF-DC-8,NH3,N2_dry,40,0,1.2557058070377556,1.0112278180133418,1.0181950045318862
217,Co-COF-DC-8,NH3,N2_dry,40,1,1.4646905151122616,1.0577554977513262,1.067062710225925
218,Co-COF-DC-8,NH3,N2_dry,40,2,1.2440944033577253,0.9237278376014584,0.919668807510558
219,Co-COF-DC-8,NH3,N2_dry,40,3,1.2009638242461231,1.0176268503367862,1.0143681159573625
220,Co-COF-DC-8,NH3,N2_dry,80,0,-0.26572570317507493,-0.47406468614542985,-0.5502998221417817
221,Co-COF-DC-8,NH3,N2_dry,80,1,-0.27544493035392176,-0.41821744167043967,-0.48889492080106345
222,Co-COF-DC-8,NH3,N2_dry,80,2,-0.12010241492408166,-0.22930112957511378,-0.2855902732062257
223,Co-COF-DC-8,NH3,N2_dry,80,3,-0.11564078256877541,-0.3613035486521293,-0.41171590086852394
224,Co-COF-DC-8,NH3,N2_dry,80,4,3.5364411535345477,0.8913729344821892,0.971505019626499
225,Co-COF-DC-8,NH3,N2_humid,80,0,-0.14442317641795924,-0.1990764771904199,-0.34725999589237905
226,Co-COF-DC-8,NH3,N2_humid,80,1,-0.14290102297265456,-0.05545157677489224,-0.20104800165504721
227,Co-COF-DC-8,NH3,N2_humid,80,2,-0.13781208441180381,-0.07282751419004009,-0.2506151868816499
228,Co-COF-DC-8,NH3,N2_humid,80,3,-0.13950805153152668,-0.11830732374033442,-0.29661670648176375
229,Ni-COF-DC-8,NO,air_dry,80,0,-1.5116645100115829,-1.6067521633084276,-1.6415147455642691
230,Ni-COF-DC-8,NO,air_dry,80,1,-1.502124642850392,-1.6038553582305666,-1.6314839318145555
231,Ni-COF-DC-8,NO,air_dry,80,2,-1.5368514664959514,-1.6530654919365695,-1.693640366559997
232,Ni-COF-DC-8,NO,air_dry,80,3,-1.4890593466252937,-1.5524997531480742,-1.5619307570973493
233,Ni-COF-DC-8,NO,air_humid,80,0,-1.7305723922401972,-1.20665263340567,-1.085894047525105
234,Ni-COF-DC-8,NO,air_humid,80,1,-1.8828548375716447,-1.3214714589823555,-1.2168732401510673
235,Ni-COF-DC-8,NO,air_humid,80,2,-1.8407713424031154,-1.2874638516511674,-1.1801183146641112
236,Ni-COF-DC-8,NO,air_humid,80,3,-1.9053885003060418,-1.3186339931392537,-1.2131712758312094
237,Ni-COF-DC-8,NO,N2_dry,5,0,-0.3074444116435969,-0.9484874990336146,-0.8628622140968767
238,Ni-COF-DC-8,NO,N2_dry,5,1,-0.33079097747320746,-0.9700236260782502,-0.8757162993150864
239,Ni-COF-DC-8,NO,N2_dry,5,2,-0.26598654918744286,-0.9230421988055969,-0.8503630653153601
240,Ni-COF-DC-8,NO,N2_dry,5,3,-0.22920220300926936,-0.8975134564485553,-0.8384902161657438
241,Ni-COF-DC-8,NO,N2_dry,10,0,-0.27625048344522785,-0.913636809112481,-0.8494010355190683
242,Ni-COF-DC-8,NO,N2_dry,10,1,-0.3305110105575136,-0.9403239942823018,-0.8639317190197078
243,Ni-COF-DC-8,NO,N2_dry,10,2,-0.4362581364040569,-1.0629373845848833,-0.9432012481805504
244,Ni-COF-DC-8,NO,N2_dry,20,0,-0.4119303438876791,-1.044535360174355,-0.9274615115805519
245,Ni-COF-DC-8,NO,N2_dry,20,1,-0.41772862953427164,-1.066978253430586,-0.9408285474160948
246,Ni-COF-DC-8,NO,N2_dry,20,2,-0.39952132854579253,-1.0403631865898872,-0.9237493528915404
247,Ni-COF-DC-8,NO,N2_dry,20,3,-0.2914033572532486,-0.9342350321517446,-0.8587273830638794
248,Ni-COF-DC-8,NO,N2_dry,40,0,-0.6378145833464139,-1.316840450852121,-1.150688106867432
249,Ni-COF-DC-8,NO,N2_dry,40,1,-0.43814702938393923,-1.0560361082477836,-0.9435488776192957
250,Ni-COF-DC-8,NO,N2_dry,40,2,-0.9059748364479214,-1.5109136648507189,-1.3793488542343386
251,Ni-COF-DC-8,NO,N2_dry,40,3,-0.39745001999584834,-1.075331669426606,-0.9577273492928625
252,Ni-COF-DC-8,NO,N2_dry,80,0,-1.6250289046287527,-1.6098807063647158,-1.6397836365954943
253,Ni-COF-DC-8,NO,N2_dry,80,1,-1.6206054132145917,-1.598249070168177,-1.6072170337608485
254,Ni-COF-DC-8,NO,N2_dry,80,2,-1.6789752384498335,-1.6839420391713797,-1.742330440592195
255,Ni-COF-DC-8,NO,N2_dry,80,3,-1.6755374499105158,-1.6482752288403952,-1.6789884976423368
256,Ni-COF-DC-8,NO,N2_dry,80,4,-1.5686104251698871,-1.4408475597507828,-1.3731774696438135
257,Ni-COF-DC-8,NO,N2_humid,80,0,-2.2446489566555305,-2.1132702891100865,-2.2271435206458317
258,Ni-COF-DC-8,NO,N2_humid,80,1,-2.168675890502581,-2.01840528571201,-2.0830330708311684
259,Ni-COF-DC-8,NO,N2_humid,80,2,-2.2944213778733635,-2.1304314384978933,-2.2290462956811155
260,Ni-COF-DC-8,NO,N2_humid,80,3,-2.418346314876884,-2.3011317158033657,-2.4576906172098965
261,Ni-COF-DC-8,NO,N2_humid,80,4,-1.5686104251698871,-1.4408475597507828,-1.3731774696438135
262,Cu-COF-DC-8,NO,air_dry,80,0,-2.2686498519877674,-2.2765830661210322,-2.382648124877115
263,Cu-COF-DC-8,NO,air_dry,80,1,-2.179247057167383,-1.9703148617787662,-1.8847396108766592
264,Cu-COF-DC-8,NO,air_dry,80,2,-2.1453594845228054,-2.134907542929398,-2.1050026090584866
265,Cu-COF-DC-8,NO,air_humid,80,0,-1.6738917381584746,-1.7990568756950105,-1.7176298944136854
266,Cu-COF-DC-8,NO,air_humid,80,1,-1.7838356367720198,-1.9225302473388868,-1.9086764062577284
267,Cu-COF-DC-8,NO,air_humid,80,2,-2.0080419698594563,-2.156197027983796,-2.329155243140368
268,Cu-COF-DC-8,NO,air_humid,80,3,-1.9079932543566491,-2.045007226410699,-2.110580944522535
269,Cu-COF-DC-8,NO,N2_humid,80,0,-1.5319926017796783,-1.3670328066058044,-1.2733294328277451
270,Cu-COF-DC-8,NO,N2_humid,80,1,-1.793418583903615,-1.557781853884971,-1.514328718797042
271,Cu-COF-DC-8,NO,N2_humid,80,2,-2.1485255142900126,-1.9128910796955791,-2.0159378119183864
272,Cu-COF-DC-8,NO,N2_humid,80,3,-2.0301051230451033,-1.7791231395688925,-1.8075094855475866
273,Co-COF-DC-8,NO,air_dry,80,0,-0.6324777060411344,-0.9067858110632717,-0.8559032261054074
274,Co-COF-DC-8,NO,air_dry,80,1,-0.6838204766176976,-0.9315295414092535,-0.87089445301103
275,Co-COF-DC-8,NO,air_dry,80,2,-0.6135509770923521,-0.9052105328532549,-0.8544583557284039
276,Co-COF-DC-8,NO,air_humid,80,0,-1.4068060247311198,-1.1016768274886888,-0.9654187644802826
277,Co-COF-DC-8,NO,air_humid,80,1,-1.4890416954438148,-1.1764853308523293,-1.039809934582624
278,Co-COF-DC-8,NO,air_humid,80,2,-1.2543942243499058,-1.037968700550553,-0.9308736383393205
279,Co-COF-DC-8,NO,air_humid,80,3,-1.2785088878594906,-1.0329163255450555,-0.9107913617981126
280,Co-COF-DC-8,NO,N2_humid,80,0,-1.4548841145658906,-1.3639905243806918,-1.2778257526408536
281,Co-COF-DC-8,NO,N2_humid,80,1,-1.340295628257073,-1.3675646664991883,-1.3076516633523037
282,Co-COF-DC-8,NO,N2_humid,80,2,-1.5821557128501265,-1.5467772645145976,-1.5396406027112277
283,Co-COF-DC-8,NO,N2_humid,80,3,-1.5636080237912449,-1.4760511401507033,-1.4283154256425714
284,Co-COF-DC-8,NO,N2_humid,80,4,-1.5686104251698871,-1.4408475597507828,-1.3731774696438135
